Repository: vishal-subbu/Computational-Materials-Thermodynamics

# Computational-Materials-Thermodynamics
This repository contains codes developed as a part of computational materials thermodynamics (MM6010)

File: 6/AllData.exp
PROLOGUE 1 Phase Diagram Data
XSCALE 0 1
YSCALE 300 2200
XLENGTH 15.3333
YLENGTH 11.5000
TITLE Experimental Data for Ti-Zr system
XTEXT Mole Fraction Zr
YTEXT Temperature, K
ATTRIBUTE CENTER
SYMBOLSIZE 1
CHARSIZE 0.3
$
PROLOGUE 2 Enthalpy of mixing of liquid
XSCALE 0 1
YSCALE -6000 0
XLENGTH 11.5 
YLENGTH 11.5
TITLE Enthalpy of Mixing of Liquid 
XTEXT Mole Fraction Zr
YTEXT Enthalpy of mixing (J/mol)
ATTRIBUTE CENTER
SYMBOLSIZE 1
CHARSIZE 0.3
$
DATASET 1 Pure Elements (SGTE)
BLOCK X=C1; Y=C2; GOC=C3,WAS1M
0 1155
0 1941
1 2127.85
1 1139
BLOCK_END
DATASET 2 Liquidus data
$[1969Rud]
BLOCK X=C1; Y=C2; GOC=C3,WAS2M
0.00 1941.150
0.10 1896
0.20 1842
0.29 1815
0.34 1806
0.35 1808
0.40 1823
0.50 1847
0.65 1887
0.80 2001
1.00 2149
BLOCK_END
CLIP OFF
1.1 0.95 MNAS2'[1969Rud]
CLIP ON
DATASET 3 bcc/(bcc+hcp)/hcp
$[1985Bla]
BLOCK X=C1; Y=C2; GOC=C3,WAS3M
0.0 1157
0.0 1167
0.2 1029  
0.2  957  
0.4  924  
0.4  879  
0.6  914  
0.6  864  
0.8 1014  
0.8  946
1.0  1124
1.0  1165
BLOCK_END
$[1993Ruc], Heating
BLOCK X=C1; Y=C2; GOC=C3,WAS4M
0.3 995
0.3 850
0.6 904
0.6 874
0.7 975
0.7 880
0.5 864
BLOCK_END
$[1993Ruc], Tie-lines
BLOCK X=C1; Y=C2; GOC=C3,WAS5M
0.33 923  
0.28 923 D
0.66 923 
0.74 923 D
0.58 888 
0.62 888 D
0.59 898
0.66 898 D
BLOCK_END
$[1982Auf]
BLOCK X=C1; Y=C2; GOC=C3,WAS6M
0.5 889.15
0.5 873.15
BLOCK_END
$[1977Etc]
BLOCK X=C1; Y=C2; GOC=C3,WAS7M
0.5 894.15
0.5 859.15
BLOCK_END
$[1971Cha], digitized
BLOCK X=C1; Y=C2; GOC=C3,WAS8M
0.1 1022
0.1 1082
0.2 968 
0.2 1017
0.3 908 
0.3 940 
0.4 837 
0.4 875 
0.6 815 
0.7 853 
0.7 919 
0.8 951 
0.8 1017
0.9 1017
0.9 1099
BLOCK_END
$[1966], two-phase
BLOCK X=C1; Y=C2; GOC=C3,WAS9M
0.067 1023.15 
0.067 1098.15 
0.13  1023.15 
0.13  1098.15 
0.177 1023.15 
0.177 948.15 
0.256 873.15 
0.256 948.15 
0.344 848.15 
0.344 873.15 
0.42  823.15 
0.42  848.15 
0.726 848.15 
0.726 873.15 
0.726 948.15 
0.838 1023.15 
0.838 948.15 
BLOCK_END
$[1966Far], Single phase
BLOCK X=C1; Y=C2; GOC=C3,WAS10M
0.067 723.15 
0.067 798.15 
0.067 873.15 
0.067 948.15 
0.13  723.15 
0.13  798.15 
0.13  873.15 
0.13  948.15 
0.177 1098.15 
0.177 723.15 
0.177 798.15 
0.177 873.15 
0.256 1023.15
0.256 723.15 
0.256 798.15 
0.256 823.15 
0.256 848.15 
0.344 1023.15 
0.344 723.15 
0.344 798.15 
0.344 823.15 
0.344 948.15 
0.42  1023.15 
0.42  723.15 
0.42  798.15 
0.42  873.15 
0.42  948.15 
0.579 1023.15 
0.579 723.15 
0.579 798.15 
0.579 873.15 
0.579 948.15 
0.726 1023.15 
0.726 723.15 
0.726 798.15 
0.726 823.15 
0.838 1098.15 
0.838 723.15 
0.838 798.15 
0.838 873.15 
BLOCK_END 
CLIP OFF
1.1 0.90 MNAS3'[1985Bla]
1.1 0.85 MNAS4'[1993Ruc]
1.1 0.80 MNAS5'[1993Ruc]
1.1 0.75 MNAS6'[1982Auf]
1.1 0.70 MNAS7'[1977Etc]
1.1 0.65 MNAS8'[1971Cha]
1.1 0.60 MNAS9'[1966Far]
1.1 0.55 MNAS10'[1966Far]
DATASET 4 Enthalpy of mixing of liquid phase
BLOCK X=C1; Y=C2; GOC=C3,MAWS1
0.014 -425 
0.028 -647 
0.04  -790 
0.049 -974 
0.059 -1111
0.073 -1326
0.085 -1547
0.098 -1670
0.107 -1810
0.121 -2052
0.134 -2270
0.146 -2475
$
0.019 -282  
0.039 -950  
0.06  -1207 
0.078 -1488 
0.099 -1802 
0.12  -2176 
0.14  -2581 
0.16  -2947 
0.171 -3231 
0.19  -3515 
0.211 -3575 
0.232 -3864 
0.241 -3991 
0.261 -4165 
0.281 -4287 
0.291 -4482 
$
0.026 -415   
0.054 -862   
0.103 -1970  
0.128 -2433  
0.15  -2754  
0.175 -3112  
0.197 -3392  
0.219 -3654  
0.258 -4087  
0.278 -4357  
0.297 -4446  
0.314 -4698  
$
0.42  -5362  
0.441 -5406  
0.464 -5433  
0.486 -5477  
0.511 -5348  
0.54  -5340  
0.573 -5324  
0.608 -5163  
0.647 -4796  
0.688 -4580  
0.738 -4132  
0.792 -3330  
0.853 -2715  
$
0.92  -1627         
0.462 -5097  
0.484 -5245  
0.503 -5284  
0.524 -5314  
0.549 -5152  
0.575 -5094  
0.602 -4966  
0.631 -4805  
0.665 -4821  
0.699 -4631  
0.737 -4011  
0.78  -3583  
0.828 -2721  
0.88  -1943  
0.942 -1006        
$
0.543 -5543  
0.562 -5370  
0.583 -5326  
0.633 -5017  
0.652 -4595  
0.681 -4496  
0.702 -4367  
0.732 -3956  
0.76  -3565  
0.801 -3337  
0.831 -2833  
0.87  -1925  
0.911 -1718  
0.95  -894   
BLOCKEND
CLIP OFF
1.1 0.95 MNAS3'[1999Thi]
